Repository: wxgith/aviation-material-multi-agent-training

﻿# 知识库语料构建说明

本目录记录航空工程材料损伤分析知识库的证据链，用于说明知识片段从原始资料到检索索引的构建过程。

## 目录结构

```text
knowledge_corpus/
├─ raw_docs/        # 原始领域资料说明或占位文件
├─ parsed_docs/     # MinerU 或人工整理后的 Markdown 文本
├─ chunks/          # 切片后的 JSON 文件
├─ index_manifest.json
└─ README.md
```

## 资料来源

具体的检索入口、文件命名、版权处理、MinerU 清洗和证据链字段要求见 [MATERIAL_COLLECTION_GUIDE.md](MATERIAL_COLLECTION_GUIDE.md)。待收集与已收集来源统一登记在 [source_registry.json](source_registry.json)，不要只把 PDF 放进目录而不登记来源。

在线检索、下载、解析与入库明细见 [INGESTION_REPORT_2026-08-03.md](INGESTION_REPORT_2026-08-03.md)、[INGESTION_REPORT_2026-08-04.md](INGESTION_REPORT_2026-08-04.md)、[INGESTION_REPORT_2026-08-08.md](INGESTION_REPORT_2026-08-08.md) 和 [INGESTION_REPORT_2026-08-09.md](INGES

File: knowledge_corpus/chunks/brake_nasa_tn_d_8006.chunks.json (part 1 of 3)
[
  {
    "id": "brake_nasa_tn_d_8006-c001-f2c3c792",
    "domain": "brake",
    "title": "Friction and Wear of Carbon-Graphite Materials for High-Energy Brakes · Page 1",
    "tags": [
      "磨损形貌",
      "失效机理",
      "高温摩擦",
      "热衰退"
    ],
    "difficulty": "基础",
    "content": "NASA TECHNICAL NOTE NASA TN D-8006 _O O O GO Z I--- Z FRICTION AND WEAR OF CARBON-GRAPHITE MATERIALS FOR HIGH-ENERGY BRAKES Robert C. Bill Lewis Research Center and U.S. Army Air Mobility R&D Laboratory ,_o_,o_ % Cleveland, Ohio 44135 Y;';'6 -_9 I_ NATIONAL AERONAUTICS AND SPACE ADMINISTRATION • WASHINGTON, D. C. • JUNE 1975",
    "source_type": "parsed_markdown",
    "source_id": "brake_nasa_tn_d_8006",
    "source_locator": "Page 1",
    "source_url": "https://ntrs.nasa.gov/citations/19750018065",
    "source_authority": "official_primary",
    "applicable_learners": [
      "本科低年级学生",
      "材料方向研究生",
      "机务维修新员工"
    ],
    "common_misconceptions": []
  },
  {
    "id": "brake_nasa_tn_d_8006-c002-7bd8c3d6",
    "domain": "brake",
    "title": "Friction and Wear of Carbon-Graphite Materials for High-Energy Brakes · Page 3",
    "tags": [
      "磨损形貌",
      "失效机理",
      "高温摩擦",
      "热衰退"
    ],
    "difficulty": "基础",
    "content": "1. Report No, 2. Government Accession No. 3. Recipient's Catalog No. NASA TND-8006 4. Title and Subtitle 5. Report Date June 1975 FRICTION AND WEAR OF CARBON-GRAPHITE MATERIALS 6. Performing Organization Code FOR HIGH- ENERGY BRAKES 7. Author(s) 8. Performing Organization Report No, Robert C. Bill E-8259 10. Work Unit No. 9. Performing Organization Name and Address 505-04 NASA Lewis Research Center and 11. Contract or Grant No. U.S. Army Air Mobility R&D Laboratory Cleveland, Ohio 44135 13, Type of Report and Period Covered 12. Sponsoring Agency Name and Address Technical Note National Aeronautics and Space Administration 14. Sponsoring Agency Code Washington, D.C. 20546 15. Supplementary No",
    "source_type": "parsed_markdown",
    "source_id": "brake_nasa_tn_d_8006",
    "source_locator": "Page 3",
    "source_url": "https://ntrs.nasa.gov/citations/19750018065",
    "source_authority": "official_primary",
    "applicable_learners": [
      "本科低年级学生",
      "材料方向研究生",
      "机务维修新员工"
    ],
    "common_misconceptions": []
  },
  {
    "id": "brake_nasa_tn_d_8006-c003-2980c065",
    "domain": "brake",
    "title": "Friction and Wear of Carbon-Graphite Materials for High-Energy Brakes · Page 3",
    "tags": [
      "磨损形貌",
      "失效机理",
      "高温摩擦",
      "热衰退"
    ],
    "difficulty": "基础",
    "content": "istration 14. Sponsoring Agency Code Washington, D.C. 20546 15. Supplementary Notes 16. Abstract Caliper-type brake simulation experiments were conducted on seven different carbon-graphite material formulations against a steel disk material and against a carbon-graphite disk material. The effects of binder level, boron carbide (B4C) additions, graphite fiber additions, and graphite cloth reinforcement on friction and wear behavior were investigated. Reductions in binder level and additions of B4C each resulted in increased wear. The wear rate was not affected by the addition of graphite fibers. Transition to severe wear and high friction was observed in the case of graphite-cloth-reinforced",
    "source_type": "parsed_markdown",
    "source_id": "brake_nasa_tn_d_8006",
    "source_locator": "Page 3",
    "source_url": "https://ntrs.nasa.gov/citations/19750018065",
    "source_authority": "official_primary",
    "applicable_learners": [
      "本科低年级学生",
      "材料方向研究生",
      "机务维修新员工"
    ],
    "common_misconceptions": []
  },
  {
    "id": "brake_nasa_tn_d_8006-c004-60f1b891",
    "domain": "brake",
    "title": "Friction and Wear of Carbon-Graphite Materials for High-Energy Brakes · Page 3",
    "tags": [
      "磨损形貌",
      "失效机理",
      "氧化",
      "热衰退",
      "高温摩擦"
    ],
    "difficulty": "基础",
    "content": "re wear and high friction was observed in the case of graphite-cloth-reinforced carbon sliding against a disk of similar composition. This transi- tion was related to the disruption of a continuous graphite shear film that must form on the sliding surfaces if low wear is to occur. The exposure of the fiber structure of the cloth con- stituent is believed to play a role in the shear film disruption. 17. Key Words (Suggested by Author{s)) 18. Distribution Statement Friction; Wear; Graphite; Carbon; Brakes; Unclassified - unlimited Surface layers; Oxidation STAR category 27 (rev.) 19. Security Classif. (of this report) 20, Security Classif. (of this page] 21. No. of Pages 22. Price\" Unclassifie",
    "source_type": "parsed_markdown",
    "source_id": "brake_nasa_tn_d_8006",
    "source_locator": "Page 3",
    "source_url": "https://ntrs.nasa.gov/citations/19750018065",
    "source_authority": "official_primary",
    "applicable_learners": [
      "本科低年级学生",
      "材料方向研究生",
      "机务维修新员工"
    ],
    "common_misconceptions": []
  },
  {
    "id": "brake_nasa_tn_d_8006-c005-02080014",
    "domain": "brake",
    "title": "Friction and Wear of Carbon-Graphite Materials for High-Energy Brakes · Page 3",
    "tags": [
      "领域知识"
    ],
    "difficulty": "基础",
    "content": "rt) 20, Security Classif. (of this page] 21. No. of Pages 22. Price\" Unclassified Unclassified 28 $3.75 For sale by the National Technical Information Service, Springfield, Virginia 22151",
    "source_type": "parsed_markdown",
    "source_id": "brake_nasa_tn_d_8006",
    "source_locator": "Page 3",
    "source_url": "https://ntrs.nasa.gov/citations/19750018065",
    "source_authority": "official_primary",
    "applicable_learners": [
      "本科低年级学生",
      "材料方向研究生",
      "机务维修新员工"
    ],
    "common_misconceptions": []
  },
  {
    "id": "brake_nasa_tn_d_8006-c006-7474c08c",
    "domain": "brake",
    "title": "Friction and Wear of Carbon-Graphite Materials for High-Energy Brakes · Page 5",
    "tags": [
      "磨损形貌",
      "失效机理",
      "高温摩擦",
      "热衰退"
    ],
    "difficulty": "基础",
    "content": "FRICTION AND WEAR OF CARBON-GRAPHITE MATERIALS FOR HIGH-ENERGY BRAKES by RobertC. Bill LewisResearch Center and U.S. Army Air Mobility R&D Laboratory SUMMARY Seven different carbon-graphite material formulations were evaluated in caliper- type brake simulation experiments. The carbon-graphite pad materials were subjected to sliding against a 17-22 AS steel disk material and against a graphite-cloth-reinforced composite disk material. Typical sliding speeds and normal loads were 31 m/sec (100 ft/sec) and 382 N (86 lbf), respectively. Frictional behavior and wear rates based on weight loss measurements were used, in conjunction with microscopic examination of the sliding surface, to evaluate m",
    "source_type": "parsed_markdown",
    "source_id": "brake_nasa_tn_d_8006",
    "source_locator": "Page 5",
    "source_url": "https://ntrs.nasa.gov/citations/19750018065",
    "source_authority": "official_primary",
    "applicable_learners": [
      "本科低年级学生",
      "材料方向研究生",
      "机务维修新员工"
    ],
    "common_misconceptions": []
  },
  {
    "id": "brake_nasa_tn_d_8006-c007-dc8824b6",
    "domain": "brake",
    "title": "Friction and Wear of Carbon-Graphite Materials for High-Energy Brakes · Page 5",
    "tags": [
      "磨损形貌",
      "失效机理",
      "高温摩擦",
      "热衰退"
    ],
    "difficulty": "基础",
    "content": "n conjunction with microscopic examination of the sliding surface, to evaluate material performance and to identify wear mechan- isms. It was observed that increased wear accompanied both reductions in the binder level and additions of boron carbide (B4C) to the basic carbon-graphite material formu- lation. A friction and wear instability was identified in the case of graphite-cloth- reinforced carbon sliding against a disk of similar composition and structure. Heavy wear to the disk and irregular, high fricUon were observed after an initial period of low wear and smooth friction. This transition was observed to be irreversible in that once it occurred it continued through subsequent sliding",
    "source_type": "parsed_markdown",
    "source_id": "brake_nasa_tn_d_8006",
    "source_locator": "Page 5",
    "source_url": "https://ntrs.nasa.gov/citations/19750018065",
    "source_authority": "official_primary",
    "applicable_learners": [
      "本科低年级学生",
      "材料方向研究生",
      "机务维修新员工"
    ],
    "common_misconceptions": []
  },
  {
    "id": "brake_nasa_tn_d_8006-c008-2b5246d3",
    "domain": "brake",
    "title": "Friction and Wear of Carbon-Graphite Materials for High-Energy Brakes · Page 5",
    "tags": [
      "磨损形貌",
      "失效机理",
      "高温摩擦",
      "热衰退"
    ],
    "difficulty": "基础",
    "content": "be irreversible in that once it occurred it continued through subsequent sliding contact exposures. The severe wear and high friction seemed to be related to the disruption of and inability to reform a con- tinuous, preferentially oriented graphite shear film on the sliding surfaces. The ex- posure of the continuous fiber structure of the cloth constituent at the sliding surface is believed to play a role in the shear film disruption. INTRODUCTION High friction forces resulting from heavy unit loads and high sliding velocities pro- duce large quantities of energy in such mechanical components as clutches, brakes, sliding-element bearings, and under certain conditions, seals. In terms of rate",
    "source_type": "parsed_markdown",
    "source_id": "brake_nasa_tn_d_8006",
    "source_locator": "Page 5",
    "source_url": "https://ntrs.nasa.gov/citations/19750018065",
    "source_authority": "official_primary",
    "applicable_learners": [
      "本科低年级学生",
      "材料方向研究生",
      "机务维修新员工"
    ],
    "common_misconceptions": []
  },
  {
    "id": "brake_nasa_tn_d_8006-c009-766a673e",
    "domain": "brake",
    "title": "Friction and Wear of Carbon-Graphite Materials for High-Energy Brakes · Page 5",
    "tags": [
      "高温摩擦",
      "磨损形貌",
      "热衰退"
    ],
    "difficulty": "基础",
    "content": "sliding-element bearings, and under certain conditions, seals. In terms of rate of",
    "source_type": "parsed_markdown",
    "source_id": "brake_nasa_tn_d_8006",
    "source_locator": "Page 5",
    "source_url": "https://ntrs.nasa.gov/citations/19750018065",
    "source_authority": "official_primary",
    "applicable_learners": [
      "本科低年级学生",
      "材料方向研究生",
      "机务维修新员工"
    ],
    "common_misconceptions": []
  },
  {
    "id": "brake_nasa_tn_d_8006-c010-ce63a506",
    "domain": "brake",
    "title": "Friction and Wear of Carbon-Graphite Materials for High-Energy Brakes · Page 6",
    "tags": [
      "磨损形貌",
      "失效机理",
      "高温摩擦",
      "热衰退",
      "维护决策",
      "实操训练",
      "刹车检查"
    ],
    "difficulty": "基础",
    "content": "energy dissipation, the most severe situation is probably to be found in aircraft brake systems. Here typical brake applications require the sliding interfaces to convert about 4200 N-m/cm 2 (20 000 ft-lbf/in. 2) of kinetic energy per unit area to heat in approxi- mately 30 seconds (ref. I). Unless improved materials for brake linings are developed, the trend toward heavier aircraft will result in either shorter brake lining lives, which will increase maintenance, or larger brake lining area, which will increase landing gear weight and bulk. The life of currently used aircraft brake lining materials is determined by wear, which in turn is strongly dependenton the temperature experienced by t",
    "source_type": "parsed_markdown",
    "source_id": "brake_nasa_tn_d_8006",
    "source_locator": "Page 6",
    "source_url": "https://ntrs.nasa.gov/citations/19750018065",
    "source_authority": "official_primary",
    "applicable_learners": [
      "本科低年级学生",
      "材料方向研究生",
      "机务维修新员工"
    ],
    "common_misconceptions": []
  },
  {
    "id": "brake_nasa_tn_d_8006-c011-4e324580",
    "domain": "brake",
    "title": "Friction and Wear of Carbon-Graphite Materials for High-Energy Brakes · Page 6",
    "tags": [
      "磨损形貌",
      "失效机理",
      "氧化",
      "热衰退",
      "高温摩擦",
      "刹车检查",
      "实操训练",
      "维护决策"
    ],
    "difficulty": "基础",
    "content": "by wear, which in turn is strongly dependenton the temperature experienced by these materials during sliding. This temperature dependenceis due largely to softening of the metal binder (usually copper or iron) present in the currently used brake lining composite materials (ref. 2). In addition, the thermal cycling promotes cracking and spallation, which results in accelerated wear (ref. 3) and oxidation. In view of the problems associated with metal-based composites, two properties that a superior material for use as an aircraft brake lining should possess become ap- parent. These properties are (1) significant mechanical strength at temperatures ap- proaching If00 ° C (2012 ° F) and (2) a",
    "source_type": "parsed_markdown",
    "source_id": "brake_nasa_tn_d_8006",
    "source_locator": "Page 6",
    "source_url": "https://ntrs.nasa.gov/citations/19750018065",
    "source_authority": "official_primary",
    "applicable_learners": [
      "本科低年级学生",
      "材料方向研究生",
      "机务维修新员工"
    ],
    "common_misconceptions": []
  },
  {
    "id": "brake_nasa_tn_d_8006-c012-9f7d184d",
    "domain": "brake",
    "title": "Friction and Wear of Carbon-Graphite Materials for High-Energy Brakes · Page 6",
    "tags": [
      "磨损形貌",
      "失效机理",
      "高温摩擦",
      "热衰退"
    ],
    "difficulty": "基础",
    "content": "mechanical strength at temperatures ap- proaching If00 ° C (2012 ° F) and (2) a low thermal expansion coefficient to reduce ther- mal stresses caused by temperature gradients. Improvements in these two properties would result in reduced wear, provided they are not accompanied by reduced thermal conductivity, reduced volume specific heat, or tendencies to undergo adhesive wear. There are several material approaches that might be considered from the stand- point of these requirements. Among them are the use of ceramics rather than metal- based composites and the substitution of higher temperature metals for the currently used copper (refs. 4 and 5). The approach considered herein is to constru",
    "source_type": "parsed_markdown",
    "source_id": "brake_nasa_tn_d_8006",
    "source_locator": "Page 6",
    "source_url": "https://ntrs.nasa.gov/citations/19750018065",
    "source_authority": "official_primary",
    "applicable_learners": [
      "本科低年级学生",
      "材料方向研究生",
      "机务维修新员工"
    ],
    "common_misconceptions": []
  },
  {
    "id": "brake_nasa_tn_d_8006-c013-8cfcafe1",
    "domain": "brake",
    "title": "Friction and Wear of Carbon-Graphite Materials for High-Energy Brakes · Page 6",
    "tags": [
      "磨损形貌",
      "失效机理",
      "高温摩擦",
      "热衰退"
    ],
    "difficulty": "基础",
    "content": "rently used copper (refs. 4 and 5). The approach considered herein is to construct part or all of the brake system (lining and heat-sink material) of carbon graphite. Carbon-graphite materials have demonstrated good friction and wear properties in that they are nongall- ing and tend to be self-lubricating (ref. 6). Their attractive thermal properties include a conductivity comparable to that of metals, a very high mass specific heat, and almost a 100-percent retention of mechanical properties at temperatures to 1100 ° C. However, like the ceramic materials, the carbon graphites do tend to be brittle. Another potential problem with carbon-graphite materials is their susceptibility to oxidatio",
    "source_type": "parsed_markdown",
    "source_id": "brake_nasa_tn_d_8006",
    "source_locator": "Page 6",
    "source_url": "https://ntrs.nasa.gov/citations/19750018065",
    "source_authority": "official_primary",
    "applicable_learners": [
      "本科低年级学生",
      "材料方向研究生",
      "机务维修新员工"
    ],
    "common_misconceptions": []
  },
  {
    "id": "brake_nasa_tn_d_8006-c014-5d4afc5e",
    "domain": "brake",
    "title": "Friction and Wear of Carbon-Graphite Materials for High-Energy Brakes · Page 6",
    "tags": [
      "磨损形貌",
      "失效机理",
      "氧化",
      "热衰退",
      "高温摩擦"
    ],
    "difficulty": "基础",
    "content": "ntial problem with carbon-graphite materials is their susceptibility to oxidation (ref. 7). Limited military experience with carbon-graphite brake materials indicates that the oxi- dation problem is not so severe as was initially suspected. At the sliding interface, the location of maximum temperature, exclusion of air effectively inhibits oxidation. This work was conducted to determine the friction and wear behavior of a series of carbon-graphite materials in a high-energy friction situation, similar to that encounter- ed in brake applications. The materials selected for this study are intended to show the effects of concentration of carbon binder, changes in filler constituents, additions",
    "source_type": "parsed_markdown",
    "source_id": "brake_nasa_tn_d_8006",
    "source_locator": "Page 6",
    "source_url": "https://ntrs.nasa.gov/citations/19750018065",
    "source_authority": "official_primary",
    "applicable_learners": [
      "本科低年级学生",
      "材料方向研究生",
      "机务维修新员工"
    ],
    "common_misconceptions": []
  },
  {
    "id": "brake_nasa_tn_d_8006-c015-fb435cde",
    "domain": "brake",
    "title": "Friction and Wear of Carbon-Graphite Materials for High-Energy Brakes · Page 6",
    "tags": [
      "磨损形貌",
      "失效机理",
      "氧化",
      "热衰退",
      "高温摩擦"
    ],
    "difficulty": "基础",
    "content": "ts of concentration of carbon binder, changes in filler constituents, additions of an oxidation inhibitor, and the presence of a graphite cloth reinforcement on high-energy friction and wear.",
    "source_type": "parsed_markdown",
    "source_id": "brake_nasa_tn_d_8006",
    "source_locator": "Page 6",
    "source_url": "https://ntrs.nasa.gov/citations/19750018065",
    "source_authority": "official_primary",
    "applicable_learners": [
      "本科低年级学生",
      "材料方向研究生",
      "机务维修新员工"
    ],
    "common_misconceptions": []
  },
  {
    "id": "brake_nasa_tn_d_8006-c016-f92ec337",
    "domain": "brake",
    "title": "Friction and Wear of Carbon-Graphite Materials for High-Energy Brakes · Page 7",
    "tags": [
      "磨损形貌",
      "失效机理",
      "高温摩擦",
      "热衰退",
      "刹车检查",
      "实操训练",
      "维护决策"
    ],
    "difficulty": "基础",
    "content": "The investigation was performed on a caliper-type brake simulation apparatus. Sliding speedsto 31 m/sec (100ft/sec) were used with typical normal unit loads of 88 N/cm 2 (127psi). Wear rates were based on weight loss measurements after sliding. Friction was continuously recorded for all experiments. Optical and scanningelectron microscopy (SEM)were used to help identify the wear mechanisms. APPARATUS The apparatus used in this study is shown in figure 1. It consisted of a 35.6-cm- (14-in.-) diameter brake disk driven by a 30-kW (40-hp) electric motor. The carbon- graphite pad specimens were loaded, caliper fashion, against the disk by a pair of hydraulic cylinders. Both specimens were fully",
    "source_type": "parsed_markdown",
    "source_id": "brake_nasa_tn_d_8006",
    "source_locator": "Page 7",
    "source_url": "https://ntrs.nasa.gov/citations/19750018065",
    "source_authority": "official_primary",
    "applicable_learners": [
      "本科低年级学生",
      "材料方向研究生",
      "机务维修新员工"
    ],
    "common_misconceptions": []
  },
  {
    "id": "brake_nasa_tn_d_8006-c017-a9669a1a",
    "domain": "brake",
    "title": "Friction and Wear of Carbon-Graphite Materials for High-Energy Brakes · Page 7",
    "tags": [
      "高温摩擦",
      "磨损形貌",
      "热衰退"
    ],
    "difficulty": "基础",
    "content": "n, against the disk by a pair of hydraulic cylinders. Both specimens were fully loaded against the disk within less than 1/2 second of one another. The grip assembly contained a ball-in-socket mounting to provide for specimen alinement with respect to the disk. The support holding the speci- mens and hydraulic cylinders was suspended from the stationary framework by a pair of flexible plate assemblies, which allowed for the transmission of the friction force to a strain-gage ring mounted on the framework. The rotational speed and normal force be- tween the specimen and the disk were also measured. The experimental carbon-graphite pads were 2.54 cm (1 in. ) in diameter with a 0.95-cm- (3/8-in",
    "source_type": "parsed_markdown",
    "source_id": "brake_nasa_tn_d_8006",
    "source_locator": "Page 7",
    "source_url": "https://ntrs.nasa.gov/citations/19750018065",
    "source_authority": "official_primary",
    "applicable_learners": [
      "本科低年级学生",
      "材料方向研究生",
      "机务维修新员工"
    ],
    "common_misconceptions": []
  },
  {
    "id": "brake_nasa_tn_d_8006-c018-d617f03a",
    "domain": "brake",
    "title": "Friction and Wear of Carbon-Graphite Materials for High-Energy Brakes · Page 7",
    "tags": [
      "高温摩擦",
      "热衰退",
      "失效机理",
      "磨损形貌",
      "制动系统",
      "实操训练"
    ],
    "difficulty": "基础",
    "content": "l carbon-graphite pads were 2.54 cm (1 in. ) in diameter with a 0.95-cm- (3/8-in.-) diameter hole in the center for mounting purposes. An antirotation slot was provided on the back of each pad, as was a thermocouple hole that allowed for temperature readings at a depth of 1 to 1.5 mm (0.04 to 0.06 in. ) below the sliding sur- face of the pad. Frictional force, normal load (hydraulic pressure), disk speed, and the tempera- ture indicated by the thermocouples in each pad were constantly recorded. These meas- ured data were supplemented by observations concerning noise level during sliding, occurrence of sparking or burning of pad material, and generation of loose debris. MATERIALS The properti",
    "source_type": "parsed_markdown",
    "source_id": "brake_nasa_tn_d_8006",
    "source_locator": "Page 7",
    "source_url": "https://ntrs.nasa.gov/citations/19750018065",
    "source_authority": "official_primary",
    "applicable_learners": [
      "本科低年级学生",
      "材料方向研究生",
      "机务维修新员工"
    ],
    "common_misconceptions": []
  },
  {
    "id": "brake_nasa_tn_d_8006-c019-3516fa4d",
    "domain": "brake",
    "title": "Friction and Wear of Carbon-Graphite Materials for High-Energy Brakes · Page 7",
    "tags": [
      "高温摩擦",
      "热衰退",
      "失效机理"
    ],
    "difficulty": "基础",
    "content": "burning of pad material, and generation of loose debris. MATERIALS The properties and compositions of the experimental carbon-graphite pad materials are shown in table I. With the exceptions of graphite-cloth-reinforced composite (GCRC) and boronated graphite (BG), the processing of these carbon-graphite materials was similar (ref. 8) and is briefly summarized here. The filler and binder constituents were mixed in the indicated proportions, and the mixture was molded under the indicated temperature and pressure conditions. The compacts were then heat treated according to a carefully controlled heating and cooling schedule during which a maximum tempera-",
    "source_type": "parsed_markdown",
    "source_id": "brake_nasa_tn_d_8006",
    "source_locator": "Page 7",
    "source_url": "https://ntrs.nasa.gov/citations/19750018065",
    "source_authority": "official_primary",
    "applicable_learners": [
      "本科低年级学生",
      "材料方向研究生",
      "机务维修新员工"
    ],
    "common_misconceptions": []
  },
  {
    "id": "brake_nasa_tn_d_8006-c020-0b26472a",
    "domain": "brake",
    "title": "Friction and Wear of Carbon-Graphite Materials for High-Energy Brakes · Page 8",
    "tags": [
      "高温摩擦",
      "热衰退",
      "失效机理"
    ],
    "difficulty": "基础",
    "content": "ture of 2800° C (5072° F) was reached and held for 1 hour. During the heating cycle, volatilesubstances from the binder were driven off, leaving behind a completely car- bonized binder phase. At the extreme temperatures, some graphitization of the binder also occurred. The GCRC material was prepared by binding layers of woven graphite cloth together, the binder being a pitch material. The composite was then subjected to a high- temperature heat treatment during which the binder between the cloth plies was carbon- ized. The BG material is a highly graphitic matrix material with the addition of approxi- mately I0 percent (by weight) of boron carbide (B4C). The binder used was coal tar pitch, a",
    "source_type": "parsed_markdown",
    "source_id": "brake_nasa_tn_d_8006",
    "source_locator": "Page 8",
    "source_url": "https://ntrs.nasa.gov/citations/19750018065",
    "source_authority": "official_primary",
    "applicable_learners": [
      "本科低年级学生",
      "材料方向研究生",
      "机务维修新员工"
    ],
    "common_misconceptions": []
  },
  {
    "id": "brake_nasa_tn_d_8006-c021-b799884c",
    "domain": "brake",
    "title": "Friction and Wear of Carbon-Graphite Materials for High-Energy Brakes · Page 8",
    "tags": [
      "刹车检查",
      "实操训练",
      "维护决策"
    ],
    "difficulty": "基础",
    "content": "ercent (by weight) of boron carbide (B4C). The binder used was coal tar pitch, a material that extensively graphitizes during the 2800 ° C treatment. The exact proportion of pitch binder is unknown but is believed to be about 30 parts by weight per 100 parts of graphitic fillermaterial. Two disk materials were used: 17-22 AS steel (currently used aircraft brake disk material) and a graphite-cloth-reinforced carbon material (similar to the GCRC pad material). The nominal composition of the 17-22 AS steel was Fe-0.3C-1.3Cr-0.5Mo- 0.25V. It was heat treated to a hardness of 45 Rockwell C. PROCEDURE The experimental carbon-graphite pad specimens were dry machined to a 0.4- t_m (10-#in.) surface",
    "source_type": "parsed_markdown",
    "source_id": "brake_nasa_tn_d_8006",
    "source_locator": "Page 8",
    "source_url": "https://ntrs.nasa.gov/citations/19750018065",
    "source_authority": "official_primary",
    "applicable_learners": [
      "本科低年级学生",
      "材料方向研究生",
      "机务维修新员工"
    ],
    "common_misconceptions": []
  },
  {
    "id": "brake_nasa_tn_d_8006-c022-50b81eee",
    "domain": "brake",
    "title": "Friction and Wear of Carbon-Graphite Materials for High-Energy Brakes · Page 8",
    "tags": [
      "领域知识"
    ],
    "difficulty": "基础",
    "content": "carbon-graphite pad specimens were dry machined to a 0.4- t_m (10-#in.) surface finish, lightlysanded on dry 600-grit polishing paper, and then bur- nished against a lint-free cloth. They were next baked at 200 ° C (392° F) for 2 hours in an effort to drive off residual contaminants. Following this treatment they were stored in a desiccator until removed for testing. The 17-22 AS steel disks were ground to a 0.4- #m surface finishand cleaned with trichloroethylene before use in a test. A fresh steel disk was used for each pair of carbon-graphite pad specimens. The graphite-cloth-composite disks were used in the as-received condition, and no solvent treatments were applied befc_e testing. Bec",
    "source_type": "parsed_markdown",
    "source_id": "brake_nasa_tn_d_8006",
    "source_locator": "Page 8",
    "source_url": "https://ntrs.nasa.gov/citations/19750018065",
    "source_authority": "official_primary",
    "applicable_learners": [
      "本科低年级学生",
      "材料方向研究生",
      "机务维修新员工"
    ],
    "common_misconceptions": []
  },
  {
    "id": "brake_nasa_tn_d_8006-c023-efec51d7",
    "domain": "brake",
    "title": "Friction and Wear of Carbon-Graphite Materials for High-Energy Brakes · Page 8",
    "tags": [
      "磨损形貌",
      "失效机理"
    ],
    "difficulty": "基础",
    "content": "s-received condition, and no solvent treatments were applied befc_e testing. Because of the limited number of graphite-cloth-reinforced composite disks available, itwas necessary to run more than one test with each disk. The wear calculations were based on pretest and post-test weight measurements of the pad specimens. Since typical weight losses were of the order of several milligrams, there was concern about the effect of moisture absorption on the weight measurements. It was found that, within 1 hour after bake-out, the pad weight stabilized; further ex- posure to laboratory environment for several days resulted in weight fluctuations of 1 mg (2x10 -6 mlb) or less. Thus, 1 hour after remo",
    "source_type": "parsed_markdown",
    "source_id": "brake_nasa_tn_d_8006",
    "source_locator": "Page 8",
    "source_url": "https://ntrs.nasa.gov/citations/19750018065",
    "source_authority": "official_primary",
    "applicable_learners": [
      "本科低年级学生",
      "材料方向研究生",
      "机务维修新员工"
    ],
    "common_misconceptions": []
  },
  {
    "id": "brake_nasa_tn_d_8006-c024-8e043fa2",
    "domain": "brake",
    "title": "Friction and Wear of Carbon-Graphite Materials for High-Energy Brakes · Page 8",
    "tags": [
      "高温摩擦",
      "磨损形貌",
      "热衰退"
    ],
    "difficulty": "基础",
    "content": "ed in weight fluctuations of 1 mg (2x10 -6 mlb) or less. Thus, 1 hour after removal from the desiccator, the pre- test weight measurements were made. Similarly, the post-test weight measurements were made approximately 1 hour after a sliding exposure.",
    "source_type": "parsed_markdown",
    "source_id": "brake_nasa_tn_d_8006",
    "source_locator": "Page 8",
    "source_url": "https://ntrs.nasa.gov/citations/19750018065",
    "source_authority": "official_primary",
    "applicable_learners": [
      "本科低年级学生",
      "材料方向研究生",
      "机务维修新员工"
    ],
    "common_misconceptions": []
  },
  {
    "id": "brake_nasa_tn_d_8006-c025-844c943f",
    "domain": "brake",
    "title": "Friction and Wear of Carbon-Graphite Materials for High-Energy Brakes · Page 9",
    "tags": [
      "高温摩擦",
      "磨损形貌",
      "热衰退"
    ],
    "difficulty": "基础",
    "content": "After the pretest weight measurements, the specimens were fastened into the holders, thermocouples were inserted in a hole in the back of each pad, and the pads were loadedagainst the stationary disk surface. The ball-in-socket joints were tight- ened, and the pads were unloaded. The specimens were thus alined with respect to the disk surface. Three types of brake tests were conductedin this investigation. The first type was designedto indicate the frictional behavior of the pad materials under conditions of varied sliding speed. The test pattern consisted of three simulated-stop applications followed by three constant-speedapplications, followed by a final simulated stop. The simulated stop",
    "source_type": "parsed_markdown",
    "source_id": "brake_nasa_tn_d_8006",
    "source_locator": "Page 9",
    "source_url": "https://ntrs.nasa.gov/citations/19750018065",
    "source_authority": "official_primary",
    "applicable_learners": [
      "本科低年级学生",
      "材料方向研究生",
      "机务维修新员工"
    ],
    "common_misconceptions": []
  },
  {
    "id": "brake_nasa_tn_d_8006-c026-996b6c4d",
    "domain": "brake",
    "title": "Friction and Wear of Carbon-Graphite Materials for High-Energy Brakes · Page 9",
    "tags": [
      "领域知识"
    ],
    "difficulty": "基础",
    "content": "nstant-speedapplications, followed by a final simulated stop. The simulated stop was conductedby driving the disk at 1800rpm, which gave a 31-m/sec surface speed. The motor power was then switched off andthe brake pads were loaded against the disk with a 765-N (172-1bf)force, braking the disk and motor rotor to a stop. The constant-speedapplications were performed by loading the padswith a 765-N normal force against the disk for 10 seconds, with the disk driven at constant speed. The three constant-speedapplications were at 31, 26, and 20 m/sec (100, 83, and 67 ft/sec). The padswere visually inspected (in the holders) after the first three simulated-stop exposures to determine whether they w",
    "source_type": "parsed_markdown",
    "source_id": "brake_nasa_tn_d_8006",
    "source_locator": "Page 9",
    "source_url": "https://ntrs.nasa.gov/citations/19750018065",
    "source_authority": "official_primary",
    "applicable_learners": [
      "本科低年级学生",
      "材料方向研究生",
      "机务维修新员工"
    ],
    "common_misconceptions": []
  },
  {
    "id": "brake_nasa_tn_d_8006-c027-06af0b67",
    "domain": "brake",
    "title": "Friction and Wear of Carbon-Graphite Materials for High-Energy Brakes · Page 9",
    "tags": [
      "磨损形貌",
      "失效机理",
      "高温摩擦",
      "热衰退"
    ],
    "difficulty": "基础",
    "content": "ders) after the first three simulated-stop exposures to determine whether they were damagedor excessively worn before they were subjected to the more severe constant-speedexposures. The secondtest pattern was a load-variation test consisting of sequentially loading the padsunder incrementally increased normal loads while the disk was rotated at a constant 26 m/sec. The normal loads were 186, 227, 302, 382, 422, 462, 502, and 542N (42, 51, 68, 86, 95, 104, 113, and 120lbf) andthe contact time was 10 seconds. Finally, the third type of test was conductedby subjecting the experimental pad materials to a 422-N normal load and a 26-m/sec sliding velocity for an uninterrupted exposure of 60 second",
    "source_type": "parsed_markdown",
    "source_id": "brake_nasa_tn_d_8006",
    "source_locator": "Page 9",
    "source_url": "https://ntrs.nasa.gov/citations/19750018065",
    "source_authority": "official_primary",
    "applicable_learners": [
      "本科低年级学生",
      "材料方向研究生",
      "机务维修新员工"
    ],
    "common_misconceptions": []
  },
  {
    "id": "brake_nasa_tn_d_8006-c028-b259ade0",
    "domain": "brake",
    "title": "Friction and Wear of Carbon-Graphite Materials for High-Energy Brakes · Page 9",
    "tags": [
      "磨损形貌",
      "失效机理",
      "高温摩擦",
      "热衰退"
    ],
    "difficulty": "基础",
    "content": "load and a 26-m/sec sliding velocity for an uninterrupted exposure of 60 seconds. The motivation for this type of test was to determine whether frictional transitions and changesin wear mechanisms might accompanyprolonged slid- ing exposures. The measured weight losses were translated into wear volumes. The wear volumes were then divided by the frictional energy dissipated during sliding to give a specific wear rate which would reflect both the wear of the pad material andits performance as a brake. The pad sliding surfaces were then photographed, and in some cases, scan- ning electron microscopy observations of the sliding surface features were made. RESULTSAND DISCUSSION General Frictiona",
    "source_type": "parsed_markdown",
    "source_id": "brake_nasa_tn_d_8006",
    "source_locator": "Page 9",
    "source_url": "https://ntrs.nasa.gov/citations/19750018065",
    "source_authority": "official_primary",
    "applicable_learners": [
      "本科低年级学生",
      "材料方向研究生",
      "机务维修新员工"
    ],
    "common_misconceptions": []
  },
  {
    "id": "brake_nasa_tn_d_8006-c029-81a78830",
    "domain": "brake",
    "title": "Friction and Wear of Carbon-Graphite Materials for High-Energy Brakes · Page 9",
    "tags": [
      "磨损形貌",
      "失效机理",
      "高温摩擦",
      "热衰退"
    ],
    "difficulty": "基础",
    "content": "the sliding surface features were made. RESULTSAND DISCUSSION General Frictional Behavior The carbon-graphite - high-binder (CG-HB) material served as a standard for the comparison of the friction and wear behavior of the different carbon-graphite formula-",
    "source_type": "parsed_markdown",
    "source_id": "brake_nasa_tn_d_8006",
    "source_locator": "Page 9",
    "source_url": "https://ntrs.nasa.gov/citations/19750018065",
    "source_authority": "official_primary",
    "applicable_learners": [
      "本科低年级学生",
      "材料方向研究生",
      "机务维修新员工"
    ],
    "common_misconceptions": []
  },
  {
    "id": "brake_nasa_tn_d_8006-c030-95fd3b8c",
    "domain": "brake",
    "title": "Friction and Wear of Carbon-Graphite Materials for High-Energy Brakes · Page 10",
    "tags": [
      "高温摩擦",
      "磨损形貌",
      "热衰退"
    ],
    "difficulty": "基础",
    "content": "tions. Figures 2(a) and (b) showfriction data obtainedwhen CG-HB was subjected to sliding against the 17-22 AS steel disk material. With some exceptions, to be noted later, these results are typical of the friction behavior exhibited by most of the carbon- graphite materials during sliding against both the 17-22 AS steel and graphite-cloth- reinforced disk materials. The friction was very smooth anduniform (friction coeffi- cient, p _ 0.22) during the constant-speed exposures. A slight increase in friction (to # _ 0.27) was observed toward the end of the stop. Notice that most of the friction increase took place after the sliding speed had been reduced to about 16 m/sec (52 ft/ sec), as show",
    "source_type": "parsed_markdown",
    "source_id": "brake_nasa_tn_d_8006",
    "source_locator": "Page 10",
    "source_url": "https://ntrs.nasa.gov/citations/19750018065",
    "source_authority": "official_primary",
    "applicable_learners": [
      "本科低年级学生",
      "材料方向研究生",
      "机务维修新员工"
    ],
    "common_misconceptions": []
  },
  {
    "id": "brake_nasa_tn_d_8006-c031-d444d1c7",
    "domain": "brake",
    "title": "Friction and Wear of Carbon-Graphite Materials for High-Energy Brakes · Page 10",
    "tags": [
      "高温摩擦",
      "磨损形貌",
      "热衰退"
    ],
    "difficulty": "基础",
    "content": "after the sliding speed had been reduced to about 16 m/sec (52 ft/ sec), as shown in figure 2(b). When the carbon-grapMte materials were subjected to sliding in a load-variation test configuration, somewhat lower values of friction were measured, as indicated in the summary of friction-against-load results shown in table II(a). Furthermore, the variation of friction coefficient with normal load was irregular, with the values of fric- tion coefficient usually being higher under high normal loads than under low normal loads. Comparing tables II(a) and (b) shows that all carbon-graphite materials, with the exception of GCRC, experienced higher friction when sliding against the graphite-cloth- r",
    "source_type": "parsed_markdown",
    "source_id": "brake_nasa_tn_d_8006",
    "source_locator": "Page 10",
    "source_url": "https://ntrs.nasa.gov/citations/19750018065",
    "source_authority": "official_primary",
    "applicable_learners": [
      "本科低年级学生",
      "材料方向研究生",
      "机务维修新员工"
    ],
    "common_misconceptions": []
  },
  {
    "id": "brake_nasa_tn_d_8006-c032-84e43bb3",
    "domain": "brake",
    "title": "Friction and Wear of Carbon-Graphite Materials for High-Energy Brakes · Page 10",
    "tags": [
      "高温摩擦",
      "磨损形貌",
      "热衰退"
    ],
    "difficulty": "基础",
    "content": "of GCRC, experienced higher friction when sliding against the graphite-cloth- reinforced disk than against the I7-22 AS steel disk material. Under prolonged, high-normal-load sliding conditions against 17-22 AS steel disks, the carbon-graphite materials usually underwent a transition to high, rough friction. The results shown in figure 3 are typical. The load in this case was 463 N (104 lbf). After about 20 seconds of sliding, considerable vibration began to appear in the fric- tional force measurement. After 30 seconds the friction was clearly rising and an audible squeal accompanied the much larger vibration. At the end of the exposure, after 35 seconds of sliding, the coefficient of fric",
    "source_type": "parsed_markdown",
    "source_id": "brake_nasa_tn_d_8006",
    "source_locator": "Page 10",
    "source_url": "https://ntrs.nasa.gov/citations/19750018065",
    "source_authority": "official_primary",
    "applicable_learners": [
      "本科低年级学生",
      "材料方向研究生",
      "机务维修新员工"
    ],
    "common_misconceptions": []
  },
  {
    "id": "brake_nasa_tn_d_8006-c033-47aac429",
    "domain": "brake",
    "title": "Friction and Wear of Carbon-Graphite Materials for High-Energy Brakes · Page 10",
    "tags": [
      "磨损形貌",
      "失效机理",
      "高温摩擦",
      "热衰退"
    ],
    "difficulty": "基础",
