Repository: wxgith/aviation-material-multi-agent-training

# 航空工程材料损伤分析多智能体个性化训练系统

面向航空工程学院学生、科研训练新手和航空维修学习者的垂直领域训练系统。系统围绕航空轮胎、航空刹车和飞机复合材料三类典型对象，完成“学情画像 -> 诊断 -> 多智能体协同 -> 证据检索 -> 个性化资源 -> 专家审核 -> 学习路径 -> 反馈迭代”的完整闭环。

本项目不是单一聊天机器人。学习者的输入会经过职责明确的 Agent 分工处理，最终输出可追溯、可审核、可继续迭代的训练资源。

## 项目状态

当前版本为比赛正式冻结版，核心功能已经完成并通过验证：

| 项目 | 当前状态 |
| --- | --- |
| 前端 | React 19 + Vite 6 |
| 后端 | FastAPI + Python 3.11 |
| 智能体 | 6 个核心 Agent，完整顺序调度 |
| 数据存储 | MySQL 持久化，可关闭 |
| 知识检索 | Elasticsearch 优先，JSON 自动兜底 |
| 知识库 | 3 个材料方向、1,766 条可追溯切片 |
| 生成模式 | mock/template 稳定生成，预留 OpenAI-compatible LLM |
| 自动化验证 | 后端 116 passed，前端生产构建通过 |
| 测评材料 | 50 条核心用例及多组专项回归 |

## 核心能力

1. **学习者画像与学情诊断**：支持本科低年级学生、材料方向研究生、机务维修新员工等差异化画像。
2. **六 Agent 协同**：依次执行学情诊断、材料路由、知识检索、资源生成、审核纠偏和路径决策。
3. **领域 RAG 检索**：支持 BM25、Vector、Hybrid 设计；默认使用 Elasticsearch BM25/Hybrid，异常时自动回退本地 JSON。
4. **个性化资源生成**：生成讲义、实操指南、分阶测试题和案例分析任务。
5. **证据约束与幻觉防控**：展示 evidence ID、证据标题、适用条件和限制说明，审核 Agent 对生成结果再次校验。
6. **学习过程闭环**：输出学情报告，并根据反馈正确率决定降维解释、继续巩固、补充案例或进阶挑战。
7. **上下文智能助手**：能够结合当前页面、学习者画像、诊断结果和检索证据回答操作及专业问题。
8. **工程化与容错**：MySQL、Elasticsearch、LLM 均由环境变量控制，任一外部组件不可用时不会破坏核心演示流程。

## 系统架构

```mermaid
flowchart LR
    UI[React + Vite 前端] --> API[FastAPI REST API]
    API --> D[学情诊断 Agent]
    D --> R[材料路由 Agent]
    R --> K[知识检索 Agent]
    K --> G[资源生成 Agent]
    G --> V[审核纠偏 Agent]
    V --> P[路径决策 Agent]
    K --> ES[(Elasticsearch)]
    K -. fallback .-> JSON[(本地 JSON)]
    API --> SQL[(MySQL)]
    G -. optional .-> LLM[OpenAI-compatible LLM]
    P --> UI
```

### 1. 解压并进入目录

建议解压到较短的路径，例如 `C:\agents-demo`：

```powershell
cd C:\agents-demo
```

### 2. 准备配置

```powershell
Copy-Item .\backend\.env.example .\backend\.env
```

`.env.example` 默认已经是便携模式：

```env
DATA_BACKEND=json
DATABASE_ENABLED=false
ES_ENABLED=false
LLM_ENABLED=false
```

### 3. 安装依赖

```powershell
py -3.11 -m venv backend\.venv
.\backend\.venv\Scripts\python.exe -m pip install --upgrade pip
.\backend\.venv\Scripts\python.exe -m pip install -r .\backend\requirements.txt

cd .\frontend
npm ci
cd ..
```

### 4. 一键启动

```powershell
.\scripts\start_project.ps1 -SkipDocker
```

访问：

- 前端：<http://127.0.0.1:5173>
- 健康检查：<http://127.0.0.1:8000/api/health>
- FastAPI 文档：<http://127.0.0.1:8000/docs>

此模式不需要 Docker、MySQL、Elasticsearch、DBeaver 或模型密钥。健康检查显示数据库和 ES 未连接属于正常状态，核心闭环仍可完整运行。

## 推荐体验流程

1. 打开首页，点击“加载演示案例”。
2. 确认本科低年级学生画像、航空轮胎方向和学习目标。
3. 提交诊断，查看得分、强项和知识盲区。
4. 启动 Agent 流程，查看 6 个 Agent 的输入、输出、置信度和证据 ID。
5. 查看个性化讲义、实操指南、分阶测试题和案例任务。
6. 查看审核纠偏意见和学情报告。
7. 导出 Markdown 学情报告。
8. 提交反馈测试，查看动态学习决策。
9. 使用智能助手提出页面操作或航空材料专业问题。

## 自动验收

无 Docker 的核心闭环验证：

```powershell
cd C:\agents-demo
.\scripts\reviewer_verify.ps1 -Mode mock
```

结果生成在 `outputs/reviewer_verification/`。后端测试和前端构建命令：

```powershell
cd C:\agents-demo\backend
.\.venv\Scripts\python.exe -m pytest -q

cd C:\agents-demo\frontend
npm run build
```

## SQL + Elasticsearch 工程模式

正式工程模式用于展示学习记录持久化和 Elasticsearch 证据检索。它不是运行核心闭环的必要条件。

推荐配置：

```env
DATA_BACKEND=sql
DATABASE_ENABLED=true
DATABASE_URL=mysql+pymysql://<user>:<password>@127.0.0.1:3306/agents

ES_ENABLED=true
ES_URL=http://127.0.0.1:9201
ES_INDEX_KNOWLEDGE=aviation_material_knowledge

LLM_ENABLED=false
```

准备好 MySQL 与 Elasticsearch 后执行：

```powershell
cd C:\agents-demo\backend
.\.venv\Scripts\python.exe -m app.db.seed
.\.venv\Scripts\python.exe -m app.search.indexer
cd ..
.\scripts\start_project.ps1
```

完整的容器、数据库、索引和故障排查步骤见 [DEPLOYMENT_GUIDE.md](DEPLOYMENT_GUIDE.md)。

## 可选真实 LLM

项目支持 OpenAI-compatible API，但比赛稳定演示不依赖模型密钥。部署者可在本地 `backend/.env` 中按需设置：

```env
LLM_ENABLED=true
LLM_BASE_URL=https://<provider>/compatible-mode/v1
LLM_API_KEY=<your-own-key>
LLM_MODEL=<model-name>
```

远程调用超时、失败或结构校验不通过时，系统自动回退 mock/template。任何真实密钥都不得提交到 GitHub。

# 团队航空轮胎实验资料包

本目录用于保存团队自有或已获得授权的航空轮胎胎面橡胶实验资料。第三批建设重点是把实验条件、原始测量、损伤图像、案例结论和授权信息组织成可复核的数据集，再进入 Markdown 解析、知识切片和 Elasticsearch 入库流程。

## 目录

```text
team_tire/
├─ README.md
├─ 实验说明模板.md
├─ 数据脱敏与命名规范.md
├─ dataset_manifest.template.json
├─ data/
│  ├─ 航空轮胎热氧老化与滑动磨损实验记录模板.xlsx
│  └─ 损伤图像与案例标注模板.xlsx
├─ images/
│  ├─ SEM/
│  ├─ optical/
│  └─ damage_cases/
└─ attachments/
```

## 使用顺序

1. 复制 `dataset_manifest.template.json` 为 `dataset_manifest.json`，填写数据集编号、负责人代码、授权和实验范围。
2. 在实验记录工作簿中填写样品、老化工况和摩擦磨损原始记录，不覆盖仪器原始文件。
3. 图片按照命名规范放入对应目录，并在图像标注工作簿中逐张登记。
4. 用代码或匿名编号替代姓名、学号、手机号和设备资产责任人信息。
5. 检查文件路径、单位、重复试验编号和证据关联关系。
6. 运行校验命令：

```powershell
cd D:\agents\backend
.\.venv\Scripts\Activate.ps1
python -m app.rag.team_dataset_validator
```

在尚未录入真实数据时，可运行安全预演：

```powershell
python -m app.rag.team_dataset_pipeline --dry-run-template
```

该命令仅生成 `D:\agents\.tmp\team_tire_pipeline_preview.md`，不会注册知识源或写入 ES。真实数据通过授权和专业审核后，使用 `python -m app.rag.team_dataset_pipeline --ingest --index` 完成 Markdown 转换、来源登记、切片和索引。

7. 校验通过并完成导师/数据负责人确认后，再生成团队资料 Markdown 和知识切片。

## 重要边界

- 只存放团队自有、公开或已授权资料。
- 不存储真实姓名、学号、手机号、身份证号等个人敏感信息。
- 原始测量值不得直接覆盖；修订值放在单独字段并说明原因。
- 真实维护放行必须以有效 AMM、CMM、适航指令和单位批准程序为准。
- 示例行均以 `DEMO-` 开头，正式录入前可删除或替换。

File: knowledge_corpus/raw_docs/team_tire/data/tire_rxq_uv_tensile_records.json
{
  "dataset_id": "TIRE-EXP-RXQ-AGING-001",
  "record_type": "uv_aging_tensile_test",
  "authorization_status": "authorized",
  "uv_aging": {
    "equipment": "HZ-2008A",
    "lamp": "UVA-340",
    "wavelength_nm": [
      295,
      365
    ],
    "lamp_max_power_W": 40,
    "irradiance_W_per_m2": 0.6
  },
  "tensile_test": {
    "equipment": "WDT-10",
    "standard": "GB/T 528",
    "temperature_C": 25,
    "crosshead_speed_mm_per_min": 500,
    "gauge_length_mm": 25,
    "test_date": "2026-04-09"
  },
  "mapping_method": [
    "tensile report machine sequence -> specimen code",
    "authorized UV protocol specimen code -> aging duration"
  ],
  "source_notes": [
    "This supplemental tensile set has no 24 h specimen.",
    "Protocol/files use 504 h; thesis table 2.3 records 507 h. Actual-file value 504 h is retained.",
    "Report deformation/elongation follows the effective fracture endpoint; raw CSV may include post-fracture samples."
  ],
  "records": [
    {
      "evidence_id": "RXQ-UV-TENSILE-H0000-S23",
      "sample_code": "S23",
      "uv_aging_duration_h": 0,
      "source_csv": "raw_curves/uv_tensile/Raw- 9_.csv",
      "raw_row_count": 172,
      "report_metrics": {
        "maximum_force_N": 401.96,
        "maximum_deformation_mm": 115.28,
        "tensile_strength_MPa": 29.13,
        "elastic_modulus_MPa": 6.92,
        "elongation_at_break_pct": 461.12
      },
      "raw_curve_maxima": {
        "force_N": 401.96209716797,
        "deformation_mm": 115.28060150146,
        "displacement_mm": 289.11499023438,
        "strain_pct": 461.12240600584,
        "stress_MPa": 29.1276882005775
      }
    },
    {
      "evidence_id": "RXQ-UV-TENSILE-H0072-S4",
      "sample_code": "S4",
      "uv_aging_duration_h": 72,
      "source_csv": "raw_curves/uv_tensile/Raw- 1_.csv",
      "raw_row_count": 176,
      "report_metrics": {
        "maximum_force_N": 408.63,
        "maximum_deformation_mm": 116.85,
        "tensile_strength_MPa": 29.61,
        "elastic_modulus_MPa": 6.98,
        "elongation_at_break_pct": 467.39
      },
      "raw_curve_maxima": {
        "force_N": 408.625,
        "deformation_mm": 116.84739685059,
        "displacement_mm": 296.08770751953,
        "strain_pct": 467.38958740236,
        "stress_MPa": 29.6105072463768
      }
    },
    {
      "evidence_id": "RXQ-UV-TENSILE-H0144-S5",
      "sample_code": "S5",
      "uv_aging_duration_h": 144,
      "source_csv": "raw_curves/uv_tensile/Raw- 2_.csv",
      "raw_row_count": 166,
      "report_metrics": {
        "maximum_force_N": 387.38,
        "maximum_deformation_mm": 108.28,
        "tensile_strength_MPa": 28.07,
        "elastic_modulus_MPa": 6.76,
        "elongation_at_break_pct": 433.11
      },
      "raw_curve_maxima": {
        "force_N": 387.38439941406,
        "deformation_mm": 109.20659637451,
        "displacement_mm": 279.03759765625,
        "strain_pct": 436.82638549804,
        "stress_MPa": 28.0713332908739
      }
    },
    {
      "evidence_id": "RXQ-UV-TENSILE-H0216-S8",
      "sample_code": "S8",
      "uv_aging_duration_h": 216,
      "source_csv": "raw_curves/uv_tensile/Raw- 3_.csv",
      "raw_row_count": 176,
      "report_metrics": {
        "maximum_force_N": 427.59,
        "maximum_deformation_mm": 113.59,
        "tensile_strength_MPa": 30.98,
        "elastic_modulus_MPa": 7.67,
        "elongation_at_break_pct": 454.35
      },
      "raw_curve_maxima": {
        "force_N": 427.58511352539,
        "deformation_mm": 113.58799743652,
        "displacement_mm": 295.81048583984,
        "strain_pct": 454.35198974608,
        "stress_MPa": 30.9844285163326
      }
    },
    {
      "evidence_id": "RXQ-UV-TENSILE-H0288-S10",
      "sample_code": "S10",
      "uv_aging_duration_h": 288,
      "source_csv": "raw_curves/uv_tensile/Raw- 4_.csv",
      "raw_row_count": 176,
      "report_metrics": {
        "maximum_force_N": 425.26,
        "maximum_deformation_mm": 111.33,
        "tensile_strength_MPa": 30.82,
        "elastic_modulus_MPa": 7.63,
        "elongation_at_break_pct": 445.3
      },
      "raw_curve_maxima": {
        "force_N": 425.25979614258,
        "deformation_mm": 111.32469940186,
        "displacement_mm": 295.87979125977,
        "strain_pct": 445.29879760744,
        "stress_MPa": 30.8159272567087
      }
    },
    {
      "evidence_id": "RXQ-UV-TENSILE-H0360-S12",
      "sample_code": "S12",
      "uv_aging_duration_h": 360,
      "source_csv": "raw_curves/uv_tensile/Raw- 5_.csv",
      "raw_row_count": 141,
      "report_metrics": {
        "maximum_force_N": 351.21,
        "maximum_deformation_mm": 91.7,
        "tensile_strength_MPa": 25.45,
        "elastic_modulus_MPa": 7.24,
        "elongation_at_break_pct": 366.8
      },
      "raw_curve_maxima": {
        "force_N": 351.20819091797,
        "deformation_mm": 91.700233459473,
        "displacement_mm": 238.58599853516,
        "strain_pct": 366.800933837892,
        "stress_MPa": 25.4498689070993
      }
    },
    {
      "evidence_id": "RXQ-UV-TENSILE-H0432-S14",
      "sample_code": "S14",
      "uv_aging_duration_h": 432,
      "source_csv": "raw_curves/uv_tensile/Raw- 6_.csv",
      "raw_row_count": 165,
      "report_metrics": {
        "maximum_force_N": 400.71,
        "maximum_deformation_mm": 111.58,
        "tensile_strength_MPa": 29.04,
        "elastic_modulus_MPa": 7.25,
        "elongation_at_break_pct": 446.31
      },
      "raw_curve_maxima": {
        "force_N": 400.71011352539,
        "deformation_mm": 111.57620239258,
        "displacement_mm": 277.31091308594,
        "strain_pct": 446.30480957032,
        "stress_MPa": 29.0369647482167
      }
    },
    {
      "evidence_id": "RXQ-UV-TENSILE-H0504-S15",
      "sample_code": "S15",
      "uv_aging_duration_h": 504,
      "source_csv": "raw_curves/uv_tensile/Raw- 7_.csv",
      "raw_row_count": 166,
      "report_metrics": {
        "maximum_force_N": 386.8,
        "maximum_deformation_mm": 97.9,
        "tensile_strength_MPa": 28.03,
        "elastic_modulus_MPa": 7.03,
        "elongation_at_break_pct": 391.6
      },
      "raw_curve_maxima": {
        "force_N": 386.8030090332,
        "deformation_mm": 104.05139923096,
        "displacement_mm": 278.96829223633,
        "strain_pct": 416.20559692384,
        "stress_MPa": 28.0292035531304
      }
    },
    {
      "evidence_id": "RXQ-UV-TENSILE-H0576-S17",
      "sample_code": "S17",
      "uv_aging_duration_h": 576,
      "source_csv": "raw_curves/uv_tensile/Raw- 8_.csv",
      "raw_row_count": 170,
      "report_metrics": {
        "maximum_force_N": 409.16,
        "maximum_deformation_mm": 116.82,
        "tensile_strength_MPa": 29.65,
        "elastic_modulus_MPa": 7.29,
        "elongation_at_break_pct": 467.27
      },
      "raw_curve_maxima": {
        "force_N": 409.16159057617,
        "deformation_mm": 116.81839752197,
        "displacement_mm": 285.73199462891,
        "strain_pct": 467.27359008788,
        "stress_MPa": 29.6493906214616
      }
    }
  ]
}
